Repository: stevengogogo/ECEN649_Pattern-Recognition

# QuartoBook
A template for Quarto Book for course notes, reports and assignments

## Generate a book

```
quarto create-project doc --type book
```

## Preview

```
quarto preview doc
```

## Publish

```
quarto publish doc
```

There will be a selection to choose the platform to publish. I usually choose `github` to publish on the `gh-pages` branch.

## Tutorials

- [Project basics by Quarto](https://quarto.org/docs/projects/quarto-projects.html)

File: hw/data/Stacking_Fault_Energy_Dataset.txt
C	N	P	S	V	Ni	Nb	Al	Ti	Fe	Hf	Mo	Mn	Co	Si	Cr	Cu	SFE
0.004	0.003	0.025	0.001	0	15.6	0	0	0	64.317	0	2.5	0.03	0	0.02	17.5	0	51.6
0.02	0.009	0.022	0.001	0	15.6	0	0	0	64.188	0	2.5	0.03	0	0.03	17.6	0	54.6
0.02	0.002	0.027	0.002	0	14	0	0	0	66.409	0	2.4	0.03	0	0.01	17.1	0	50.3
0.005	0.001	0.026	0.002	0	15.6	0	0	0	63.866	0	2.6	0.19	0	0.01	17.7	0	52.8
0.016	0.008	0.025	0.002	0	10.8	0	0	0	68.899	0	0.3	0.85	0	0.1	19	0	35
0.026	0.038	0.024	0.002	0	11.2	0	0	0	68.23	0	0.3	1.18	0	0.1	18.9	0	35.2
0.003	0.004	0.025	0.002	0	12.1	0	0	0	68.232	0	2.6	0.02	0	0.014	17	0	42
0.009	0.003	0.024	0.002	0	12.2	0	0	0	68.016	0	2.7	0.03	0	0.016	17	0	42.5
0.018	0.004	0.027	0.002	0	12	0	0	0	68.305	0	2.7	0.03	0	0.014	16.9	0	42.1
0.046	0.004	0.026	0.002	0	11.9	0	0	0	68.562	0	2.7	0.03	0	0.03	16.7	0	41.8
0.075	0.003	0.024	0.002	0	12	0	0	0	68.236	0	2.6	0.03	0	0.03	17	0	41.8
0.003	0.013	0.026	0.002	0	12	0	0	0	68.411	0	2.6	0.03	0	0.015	16.9	0	41.4
0.003	0.023	0.026	0.002	0	12	0	0	0	68.226	0	2.7	0.03	0	0.19	16.8	0	41.6
0.003	0.061	0.025	0.002	0	12.1	0	0	0	68.061	0	2.6	0.03	0	0.018	17.1	0	41.2
0.003	0.087	0.026	0.002	0	11.8	0	0	0	68.723	0	2.5	0.03	0	0.029	16.8	0	39.7
0.004	0.004	0.029	0.002	0	12	0	0	0	67.927	0	2.7	0.21	0	0.024	17.1	0	41.1
0.003	0.041	0.027	0.002	0	12	0	0	0	68.297	0	2.7	0.21	0	0.02	16.7	0	41.1
0.004	0.004	0.03	0.002	0	12	0	0	0	67.856	0	2.7	0.78	0	0.024	16.6	0	41.7
0.003	0.042	0.026	0.002	0	11.9	0	0	0	67.607	0	2.6	0.8	0	0.02	17	0	41.1
0.055	0.003	0.029	0.002	0	12	0	0	0	66.7	0	2.7	1.37	0	0.041	17.1	0	43
0.004	0.046	0.024	0.002	0	12.1	0	0	0	66.644	0	2.5	1.46	0	0.02	17.2	0	42.2
0.003	0.002	0.023	0.002	0	12	0	0	0	70.128	0	0.9	0.02	0	0.022	16.9	0	37.3
0.003	0.001	0.023	0.002	0	12	0	0	0	70.761	0	0.32	0.02	0	0.02	16.85	0	36.7
0.0006	0.001	0.02	0.001	0	15.32	0	0	0	64.4774	0	2.45	0.02	0	0.01	17.7	0	50.3
0.002	0.0011	0.004	0.0004	0	15.75	0	0	0	64.9895	0	2.28	0.02	0	0.003	16.95	0	51.3
0.002	0.0043	0.004	0.0024	0	15.72	0	0	0	60.8673	0	2.29	3.95	0	0.03	17.13	0	53.6
0.003	0.0071	0.004	0.0002	0	15.4	0	0	0	69.1557	0	2.29	0.03	0	0.02	13.09	0	48.9
0.074	0.004	0.004	0.0002	0	15.65	0	0	0	64.9178	0	2.28	0.02	0	0.03	17.02	0	50.9
0.002	0.0974	0.004	0.0005	0	15.56	0	0	0	65.0561	0	2.29	0.01	0	0.03	16.95	0	49.4
0.003	0.0069	0.004	0.0003	0	15.51	0	0	0	66.9658	0	2.31	0.03	0	1.82	13.35	0	46.5
0.05	0.042	0.017	0.001	0	19.85	0	0	0	52.98	0	0.04	1.83	0	1.08	24.11	0	55.5
0.05	0.04	0.023	0.001	0	13.11	0	0	0	66.256	0	2.11	1.81	0	0.52	16.08	0	44.5
0.018	0.1	0.027	0.0013	0	12.5	0	0	0	67.2737	0	2.3	0.83	0	0.49	16.46	0	41.7
0.69	0	0	0	0	0	0	1.16	0	72.25	0	0	25.59	0	0	0	0	7.75
0.69	0	0	0	0	0	0	3.16	0	71.18	0	0	24.75	0	0	0	0	10.67
0.67	0	0	0	0	0	0	4.45	0	70.31	0	0	24.47	0	0	0	0	15.12
0.68	0	0	0	0	0	0	6.27	0	68.1	0	0	24.8	0	0	0	0	14.95
0.66	0	0	0	0	0	0	9.77	0	65.54	0	0	23.78	0	0	0	0	54.74
0.01	0	0	0	0	19.81	0	0	0	70.15	0	0.01	0.01	0	0.01	10	0	35.6
0.01	0	0	0	0	9.98	0	0	0	75	0	0.01	0.01	0	0.01	14.98	0	15.2
0.01	0	0	0	0	15.09	0	0	0	69.72	0	0.01	0.01	0	0.01	15.15	0	27.8
0.01	0	0	0	0	19.85	0	0	0	65.05	0	0.01	0.01	0	0.01	15.06	0	31.4
0.01	0	0	0	0	24.46	0	0	0	60.37	0	0.01	0.01	0	0.01	15.13	0	36.9
0.01	0	0	0	0	11.18	0	0	0	70.65	0	0.01	0.01	0	0.01	18.13	0	19.3
0.01	0	0	0	0	9.96	0	0	0	70.87	0	0.01	0.01	0	0.01	19.13	0	19.7
0.01	0	0	0	0	15.09	0	0	0	64.81	0	0.01	0.01	0	0.01	20.06	0	21.8
0.01	0	0	0	0	19.89	0	0	0	60.37	0	0.01	0.01	0	0.01	19.7	0	27.5
0.01	0	0	0	0	24.42	0	0	0	55.45	0	0.01	0.01	0	0.01	20.09	0	36
0.01	0	0	0	0	14.96	0	0	0	59.93	0	0.01	0.01	0	0.01	25.07	0	26
0.01	0	0	0	0	18.78	0	0	0	56.62	0	0.01	0.01	0	0.01	24.56	0	28
0.01	0	0	0	0	23.5	0	0	0	51.62	0	0.01	0.01	0	0.01	24.84	0	30.1
0.0093	0	0	0	0	0	0	2.76	0	72.1107	0	0	22.2	0	2.92	0	0	15
0.0053	0	0	0	0	0	0	2.66	0	69.6847	0	0	24.7	0	2.95	0	0	21
0.0071	0	0	0	0	0	0	2.74	0	66.8629	0	0	27.5	0	2.89	0	0	38.5
0.015	0.0193	0	0	0	12.95	0	0	0	65.6457	0	2.29	1.3	0	0.43	17.35	0	14.2
0.048	0.023	0	0	0	19.8	0	0	0	53.899	0	0	0.8	0	0.33	25.1	0	30.9
0.048	0.325	0	0	0	20.1	0	0	0	53.377	0	0	0.84	0	0.31	25	0	42.9
0.81	0	0	0	0	0	0	0	0	70.04	0	0	29.15	0	0	0	0	27.3
0.88	0	0	0	0	0	0	1.44	0	66.77	0	0	30.91	0	0	0	0	39.8
0.88	0	0	0	0	0	0	5.09	0	63.08	0	0	30.95	0	0	0	0	67.7
0.88	0	0	0	0	0	0	8.47	0	60.59	0	0	30.06	0	0	0	0	99.6
0.033	0.21	0.038	0.021	0	7.58	0	0	0	64.718	0	0	8.43	0	0.17	18.8	0	53
0.06	0.24	0.048	0.031	0	7.46	0	0	0	64.761	0	0	8.96	0	0.24	18.2	0	33
0.01	0.24	0.007	0.009	0	6.72	0	0	0	63.244	0	0	8.52	0	0.25	21	0	31
0.017	0.27	0.01	0.00004	0	7.07	0	0	0	64.40296	0	0	8.79	0	0.24	19.2	0	37
0.035	0.43	0.071	0.033	0	7.12	0	0	0	63.471	0	0	8.55	0	0.19	20.1	0	29
0.018	0.52	0.063	0.03	0	7.46	0	0	0	64.509	0	0	8.96	0	0.24	18.2	0	33
0	0	0	0	0	32	0	0	0	39	0	3	0	0	0	26	0	60
0	0.3	0	0	0	32	0	0	0	38.7	0	3	0	0	0	26	0	34
0	0.3	0	0	0	32	0	0	0	38.7	0	3	0	0	0	26	0	15
0	0.7	0	0	0	32	0	0	0	38.3	0	3	0	0	0	26	0	17
0	0.7	0	0	0	32	0	0	0	38.3	0	3	0	0	0	26	0	8.6
0	0	0	0	0	58.8	0	0	0.48	10	0	0	0	0	0	29	0	20.8
0	0	0	0	0	61.8	0	0	0	10	0	0	0	0	0	28.2	0	61
0	0	0	0	0	59	0	0	1	9	0	0	0	0	0	29	0	11.1
0	0	0	0	1	59	0	0	0.5	9	0	0	0	0	0	29	0	9.7
0	0	0	0	0	59	1	0	0.5	9	0	0	0	0	0	29	0	26.6
0	0	0	0	1	56	1	0	1	9	0	0	0	0	0	29	0	13.8
0	0	0	0	0	54.6	2.36	0	0.44	9.45	0	4.27	0	0	0	27.03	0	15.9
0	0	0	0	0	54.7	2.33	0	0.56	9.48	0.36	3.09	0	0	0	27.63	0	3.8
0.006	0.005	0	0	0	10	0	0	0	69.989	0	0	0	0	0	20	0	23
0.018	0.003	0	0	0	15	0	0	0	64.979	0	0	0	0	0	20	0	32
0.015	0.006	0	0	0	20	0	0	0	59.979	0	0	0	0	0	20	0	40
0.009	0.006	0	0	0	25	0	0	0	54.985	0	0	0	0	0	20	0	38
0.011	0.006	0	0	0	30	0	0	0	49.983	0	0	0	0	0	20	0	34
0.012	0.004	0	0	0	20	0	0	0	69.984	0	0	0	0	0	10	0	53
0.019	0.005	0	0	0	20	0	0	0	64.976	0	0	0	0	0	15	0	40
0.022	0.005	0	0	0	20	0	0	0	54.973	0	0	0	0	0	25	0	45
0.036	0.005	0	0	0	20	0	0	0	49.959	0	0	0	0	0	30	0	57
0.012	0.044	0	0	0	10	0	0	0	69.944	0	0	0	0	0	20	0	23
0.01	0.035	0	0	0	15	0	0	0	64.955	0	0	0	0	0	20	0	34
0.018	0.051	0	0	0	20	0	0	0	59.931	0	0	0	0	0	20	0	38
0.009	0.033	0	0	0	25	0	0	0	54.958	0	0	0	0	0	20	0	38
0.01	0.029	0	0	0	30	0	0	0	49.961	0	0	0	0	0	20	0	34
0.012	0.013	0	0	0	20	0	0	0	69.975	0	0	0	0	0	10	0	48
0.012	0.011	0	0	0	20	0	0	0	64.977	0	0	0	0	0	15	0	44
0.017	0.047	0	0	0	20	0	0	0	54.936	0	0	0	0	0	25	0	47
0.027	0.003	0	0	0	20	0	0	0	59.97	0	0	0	0	0	20	0	43
0.05	0.01	0	0	0	30	0	0	0	49.94	0	0	0	0	0	20	0	47
0.28	0	0	0	0	0	0	1.19	0	74.97	0	0	18.8	0	0	4.76	0	20.9
0.27	0	0	0	0	0	0	2.55	0	72.89	0	0	19.4	0	0	4.89	0	30.5
0.27	0	0	0	0	0	0	3.28	0	72.95	0	0	18.7	0	0	4.8	0	39.4
0.28	0	0	0	0	0	0	3.98	0	70.77	0	0	20.1	0	0	4.87	0	47.5
0.02	0.61	0	0	0	0	0	0	0	71.06	0	0	9.7	0	0.31	18.3	0	19.3
0.24	0.35	0	0	0	0	0	0	0	71.61	0	0	9.51	0	0.23	18.06	0	20.8
0.3	0.32	0	0	0	0	0	0	0	71.58	0	0	9.61	0	0.13	18.06	0	22.5
0.03	0.01	0	0	0	5.9	0	0	0	69.65	0	0.01	7.1	0	1.1	16.2	0	17.5
0.05	0.04	0	0	0	3.7	0	0	0	72	0	0.01	6.6	0	0.9	16.7	0	8.1
0.62	0	0	0	0	0	0	0.01	0	81.71	0	0	17.65	0	0.01	0	0	13.8
0.58	0	0	0	0	0	0	1.54	0	80.32	0	0	17.51	0	0.05	0	0	29.1
0.59	0	0	0	0	0	0	0.03	0	80.09	0	0	17.7	0	1.59	0	0	19.3
0	0	0	0	0	14.1	0	0	0	68.09	0	0	0	0	0.01	17.8	0	50
0	0	0	0	0	14	0	0	0	67.4	0	0	0	0	0.9	17.7	0	32
0	0	0	0	0	13.55	0	0	0	67.19	0	0	0	0	1.86	17.4	0	26
0	0	0	0	0	13.75	0	0	0	66.26	0	0	0	0	2.79	17.2	0	22
0	0	0	0	0	13.7	0	0	0	65.54	0	0	0	0	3.66	17.1	0	21
0.047	0.205	0	0	0	3.71	0	0	0	71.218	0	0.05	6.74	0	0.32	17.48	0.23	10.63
0.047	0.205	0	0	0	3.71	0	0	0	71.218	0	0.05	6.74	0	0.32	17.48	0.23	13.2
0.047	0.205	0	0	0	3.71	0	0	0	71.218	0	0.05	6.74	0	0.32	17.48	0.23	15.08
0.047	0.205	0	0	0	3.71	0	0	0	71.218	0	0.05	6.74	0	0.32	17.48	0.23	36.35
0.047	0.205	0	0	0	3.71	0	0	0	71.218	0	0.05	6.74	0	0.32	17.48	0.23	40.39
0.02	0	0	0	0	7.2	0	0	0	61.12	0	0	18.3	0	5.76	7.6	0	9.86
0.02	0	0	0	0	6.34	0	0	0	63.68	0	0	15.52	0	5.89	8.55	0	8.31
0.02	0	0	0	0	5.01	0	0	0	65.71	0	0	14.67	0	5.87	8.72	0	3.26
0.02	0	0	0	0	5.51	0	0	0	65.92	0	0	14.72	0	5.86	7.97	0	7.19
0.02	0	0	0	0	6.1	0	0	0	64.48	0	0	14.2	0	6.1	9.1	0	4.65
0.02	0	0	0	0	7.56	0	0	0	70.5	0	0	7.82	0	6.22	7.88	0	6.39
0.18	0	0	0	0	7	0	0	0	74.82	0	0	0	0	0	18	0	19
0.18	0	0	0	0	7	0	0	0	74.82	0	0	0	0	0	18	0	28
0.18	0	0	0	0	7	0	0	0	74.82	0	0	0	0	0	18	0	45
0.18	0	0	0	0	7	0	0	0	74.82	0	0	0	0	0	18	0	48
0.047	0.205	0	0	0	3.71	0	0	0	71.218	0	0.05	6.74	0	0.32	17.48	0.23	11.6
0.047	0.205	0	0	0	3.71	0	0	0	71.218	0	0.05	6.74	0	0.32	17.48	0.23	15.84
0.047	0.205	0	0	0	3.71	0	0	0	71.218	0	0.05	6.74	0	0.32	17.48	0.23	17.21
0.047	0.205	0	0	0	3.71	0	0	0	71.218	0	0.05	6.74	0	0.32	17.48	0.23	34.61
0.047	0.205	0	0	0	3.71	0	0	0	71.218	0	0.05	6.74	0	0.32	17.48	0.23	40.04
0.27	0.0043	0.005	0.005	0	10.93	0	0.006	0	79.7757	0	0	0.004	0	0.1	8.9	0	42
0.29	0.0027	0.008	0.006	0	4.84	0	0.005	0	78.4773	0	0	0.003	0	0.028	16.34	0	17
0.009	0.0032	0.004	0.005	0	11.87	0	0.028	0	71.5338	0	0	0.003	0	0.014	16.53	0	22
0.028	0	0	0	0	9.5	0	0	0	73.872	0	0	0	0	0	16.6	0	19
0.006	0	0	0	0	10	0	0	0	69.994	0	0	0	0	0	20	0	23
0.018	0	0	0	0	15	0	0	0	64.982	0	0	0	0	0	20	0	32
0.015	0	0	0	0	20	0	0	0	59.985	0	0	0	0	0	20	0	40
0.012	0	0	0	0	20	0	0	0	69.988	0	0	0	0	0	10	0	53
0.019	0	0	0	0	20	0	0	0	64.981	0	0	0	0	0	15	0	40
0.012	0	0	0	0	10	0	0	0	69.988	0	0	0	0	0	20	0	23
0.01	0	0	0	0	15	0	0	0	64.99	0	0	0	0	0	20	0	34
0.018	0	0	0	0	20	0	0	0	59.982	0	0	0	0	0	20	0	38
0.012	0	0	0	0	20	0	0	0	69.988	0	0	0	0	0	10	0	48
0.012	0	0	0	0	20	0	0	0	64.988	0	0	0	0	0	15	0	44
0.027	0	0	0	0	20	0	0	0	59.973	0	0	0	0	0	20	0	43
0.604	0.016	0	0	0	0	0	0	0	82.56	0	0	14.82	0	0	2	0	14.6
0.593	0.031	0	0	0	0	0	0	0	82.896	0	0	14.5	0	0	1.98	0	15.4
0.594	0.068	0	0	0	0	0	0	0	82.548	0	0	14.96	0	0	1.83	0	16.8
0.618	0.086	0	0	0	0	0	0	0	82.446	0	0	15.03	0	0	1.82	0	19.2
0.56	0.21	0	0	0	0	0	0	0	81.82	0	0	14.9	0	0	2.51	0	33.1
0.62	0.012	0.012	0.06	0	0	0	0.02	0	81.626	0	0	17.65	0	0	0	0	17
0.61	0.011	0.011	0.036	0	0	0	0.96	0	79.362	0	0	19.01	0	0	0	0	29
0.58	0.01	0.01	0.008	0	0	0	2.02	0	78.302	0	0	19.07	0	0	0	0	36
0.604	0.016	0	0	0	0	0	0	0	82.56	0	0	14.82	0	0	2	0	15.2
0.56	0.21	0	0	0	0	0	0	0	81.82	0	0	14.9	0	0	2.51	0	35.2
0.6	0	0	0	0	0	0	0	0	81.4	0	0	18	0	0	0	0	21
0.6	0	0	0	0	0	0	1.5	0	79.9	0	0	18	0	0	0	0	28
0.6	0	0	0	0	0	0	2	0	79.4	0	0	18	0	0	0	0	42.5
0.6	0	0	0	0	0	0	3	0	78.4	0	0	18	0	0	0	0	44
0.604	0.016	0	0	0	0	0	0	0	82.56	0	0	14.82	0	0	2	0	13.9
0.593	0.031	0	0	0	0	0	0	0	82.896	0	0	14.5	0	0	1.98	0	15.3
0.594	0.068	0	0	0	0	0	0	0	82.548	0	0	14.96	0	0	1.83	0	17.5
0.618	0.086	0	0	0	0	0	0	0	82.446	0	0	15.03	0	0	1.82	0	20.3
0.56	0.21	0	0	0	0	0	0	0	81.82	0	0	14.9	0	0	2.51	0	24.3
0.15	0	0	0	0	0	0	0	0	84.85	0	0	15	0	0	0	0	3.62
0.5	0	0	0	0	0	0	0	0	81.5	0	0	18	0	0	0	0	8.49
0.37	0	0	0	0	0	0	4	0	75.4	0	0	20	0	0.23	0	0	27.14
0.5	0	0	0	0	0	0	2	0	75.5	0	0	22	0	0	0	0	24.84
0.35	0	0	0	0	0	0	0	0	74.65	0	0	25	0	0	0	0	4.198
0.35	0	0	0	0	0	0	1.5	0	73.15	0	0	25	0	0	0	0	8.1
0.5	0	0	0	0	0	0	1.5	0	73	0	0	25	0	0	0	0	14.85
0.5	0	0	0	0	0	0	3	0	68.5	0	0	26	0	2	0	0	32.22
0.2	0	0	0	0	0	0	0	0	71.8	0	0	28	0	0	0	0	12.32
0.03	0.1	0.045	0	0	10	0	0	0	69.105	0	0	2	0	0.72	18	0	21.48
0.1	0	0	0	0	1.01	0	0	0	70.29	0	0	9.25	0	4.2	15.15	0	15.83
0.04	0.0049	0.013	0	0	8.75	0	0	0	71.3121	0	0	1.36	0	0.32	18.2	0	8
0.06	0	0	0	0	13.3	0	0	0	67.24	0	1.7	0.4	0	0	17.3	0	68
0.016	0	0	0	0	14.1	0	0	0	67.884	0	0	0	0	0	18	0	25
0.019	0	0	0	0	14.1	0	0	0	66.881	0	0	0	0	0	19	0	43
0.006	0	0	0	0	14	0	0	0	66.994	0	0	0	0	0	19	0	35
0.005	0	0	0	0	11.4	0	0	0	73.695	0	0	0	0	0	14.9	0	13
0.005	0	0	0	0	20.6	0	0	0	61.295	0	0	0	0	0	18.1	0	43
0.01	0	0	0	0	14.1	0	0	0	68.09	0	0	0	0	0	17.8	0	45
0.01	0	0	0	0	12.5	0	0	0	71.59	0	0	0	0	0	15.9	0	24
0.005	0	0	0	0	10.7	0	0	0	70.995	0	0	0	0	0	18.3	0	16.4
0.005	0	0	0	0	10.7	0	0	0	70.995	0	0	0	0	0	18.3	0	27.6
0.005	0	0	0	0	10.7	0	0	0	70.995	0	0	0	0	0	18.3	0	30.4
0.005	0	0	0	0	12.5	0	0	0	71.595	0	0	0	0	0	15.9	0	23.6
0.005	0	0	0	0	12.5	0	0	0	71.595	0	0	0	0	0	15.9	0	28.8
0.005	0	0	0	0	12.5	0	0	0	71.595	0	0	0	0	0	15.9	0	31.8
0.01	0	0	0	0	21.07	0	0	0	52.96	0	0.02	0.08	0	0.01	25.85	0	35
0.01	0	0	0	0	22	0	0	0	56.89	0	0.02	0.07	0	0.01	21	0	33
0.02	0	0	0	0	13.8	0	0	0	64.97	0	0.02	0.08	0	0.01	21.1	0	18
0.01	0	0	0	0	20.77	0	0	0	62.9	0	0.02	0.08	0	0.01	16.21	0	31
0.02	0	0	0	0	14	0	0	0	69.67	0	0.02	0.08	0	0.01	16.2	0	23
0.03	0.398	0	0.004	0	16.3	0	0	0	54.698	0	0	9.64	0	0.45	18.48	0	73
0.03	0.398	0	0.004	0	16.3	0	0	0	54.698	0	0	9.64	0	0.45	18.48	0	73
0.03	0.398	0	0.004	0	16.3	0	0	0	54.698	0	0	9.64	0	0.45	18.48	0	72
0.03	0.398	0	0.004	0	16.3	0	0	0	54.698	0	0	9.64	0	0.45	18.48	0	68
0.03	0.398	0	0.004	0	16.3	0	0	0	54.698	0	0	9.64	0	0.45	18.48	0	58
0.03	0.398	0	0.004	0	16.3	0	0	0	54.698	0	0	9.64	0	0.45	18.48	0	41
0.03	0.398	0	0.004	0	16.3	0	0	0	54.698	0	0	9.64	0	0.45	18.48	0	37
0.03	0.398	0	0.004	0	16.3	0	0	0	54.698	0	0	9.64	0	0.45	18.48	0	35
0.03	0.398	0	0.004	0	16.3	0	0	0	54.698	0	0	9.64	0	0.45	18.48	0	33
0.96	0	0	0	0	0	0	0	0	67.16	0	0	31.63	0	0.25	0	0	17.39
0.64	0	0	0	0	0	0	0	0	64.78	0	0	32.55	0	2.03	0	0	14.69
0.67	0	0	0	0	0	0	0	0	63.5	0	0	30.62	0	5.21	0	0	10.51
0.79	0	0	0	0	0	0	0	0	60.16	0	0	30.38	0	8.67	0	0	6.33
0.07	0.06	0.08	0.04	0	16.13	0	0	0	55.05	0	0	9.64	0	0.45	18.48	0	43
0.07	0.21	0.08	0.04	0	16.13	0	0	0	54.9	0	0	9.64	0	0.45	18.48	0	54
0.07	0.31	0.08	0.04	0	16.13	0	0	0	54.8	0	0	9.64	0	0.45	18.48	0	62
0.07	0.4	0.08	0.04	0	16.13	0	0	0	54.71	0	0	9.64	0	0.45	18.48	0	65
0.07	0.54	0.08	0.04	0	16.13	0	0	0	54.57	0	0	9.64	0	0.45	18.48	0	52
0	0.23	0	0	0	0	0	0	0	67.47	0	0	17.2	0	0	15.1	0	25
0	0.48	0	0	0	0	0	0	0	67.22	0	0	17.2	0	0	15.1	0	21
0	0.8	0	0	0	0	0	0	0	66.9	0	0	17.2	0	0	15.1	0	40
0.049	0.047	0	0	0	8.2	0	0.003	0	71.151	0	0	1.49	0	0.43	18.2	0.43	30
0.041	0.054	0	0	0	8.1	0	0	0	71.195	0	0	1.71	0	0.33	18.2	0.37	29.2
0.093	0.074	0	0	0	6.4	0	0.002	0	74.141	0	0	1.22	0	1.12	16.7	0.25	26.6
0.045	0.198	0	0	0	4.5	0	0.005	0	70.082	0	0	6.97	0	0.35	17.6	0.25	24.6
0.03	0.168	0	0	0	6.6	0	0	0	73.904	0	0	1.23	0	0.5	17.4	0.168	23.7
0.019	0.094	0	0	0	6.6	0	0	0	73.377	0	0	1.61	0	0.48	17.6	0.22	23.2
0.017	0.145	0	0	0	6.6	0	0	0	73.848	0	0	1.34	0	0.51	17.4	0.14	22.6
0.08	0	0	0	0	0	0	1.6	0	70.03	0	0	28	0	0.28	0.01	0	27
0.047	0.107	0	0	0	4.7	0	0.001	0	69.465	0	0	5.7	0	0.29	17.3	2.39	24.9
0.079	0.115	0	0	0	1.1	0	0.002	0	72.424	0	0	9	0	0.4	15.2	1.68	16.8
0.4	0.066	0	0.004	0	16.3	0	0	0	54.66	0	0	9.64	0	0.45	18.48	0	39
0.4	0.066	0	0.004	0	16.3	0	0	0	54.66	0	0	9.64	0	0.45	18.48	0	37
0.4	0.066	0	0.004	0	16.3	0	0	0	54.66	0	0	9.64	0	0.45	18.48	0	35
0.4	0.066	0	0.004	0	16.3	0	0	0	54.66	0	0	9.64	0	0.45	18.48	0	32
0.4	0.066	0	0.004	0	16.3	0	0	0	54.66	0	0	9.64	0	0.45	18.48	0	30
0.041	0.054	0	0	0	8.1	0	0	0	70.875	0	0.32	1.71	0	0.33	18.2	0.37	17.8
0.019	0.094	0	0	0	6.6	0	0	0	73.237	0	0.14	1.61	0	0.48	17.6	0.22	12.8
0.017	0.145	0	0	0	6.6	0	0	0	73.698	0	0.15	1.34	0	0.51	17.4	0.14	14.7
0	0	0	0	0	0	0	0	0	85	0	0	15	0	0	0	0	26
0	0	0	0	0	0	0	0	0	83	0	0	17	0	0	0	0	23
0	0	0	0	0	0	0	0	0	80	0	0	20	0	0	0	0	18
0	0	0	0	0	0	0	0	0	78	0	0	22	0	0	0	0	15
0	0	0	0	0	0	0	0	0	75	0	0	25	0	0	0	0	27
0	0	0	0	0	0	0	0	0	70	0	0	30	0	0	0	0	42
0.03	0.39	0	0	0	0	0	0	0	72.2	0	0	9.73	0	0.24	17.83	0	10.4
0.03	0.44	0	0	0	0	0	0	0	72	0	0	9.7	0	0.24	18.06	0	12.2
0.03	0.51	0	0	0	0	0	0	0	72.51	0	0	9.58	0	0.26	17.65	0	17.1
0.03	0.69	0	0	0	0	0	0	0	72.47	0	0	9.82	0	0.17	17.54	0	22.8
0.15	0.42	0	0	0	0	0	0	0	71.54	0	0	10.19	0	0.25	18.02	0	20.1
0.38	0.38	0	0	0	0	0	0	0	72	0	0	9.66	0	0.22	18.12	0	27.6
0.04	0.06	0.033	0.02	0	8.75	0	0	0	70.467	0	0	1.52	0	1.07	18.04	0	11
0.05	0.023	0.033	0.02	0	8.6	0	0	0	71.634	0	0	1.56	0	0.44	17.64	0	31
0.07	0.032	0.035	0.043	0	16.23	0	0	0	63.27	0	0	1.59	0	0.1	18.63	0	46
0.13	0	0	0	0	11.16	0	0	0	69.28	0	0	0.47	0	1.06	17.9	0	17.25
0.023	0	0	0	0	8.59	0	0	0	66.667	0	0	0.15	6.42	0.19	17.96	0	11.5
0.115	0	0	0	0	10.04	0	0	0	66.525	0	0	0.22	0	0.1	17.8	5.2	63.25
0	0	0	0	0	11.2	0	0	0	69.5	0	0	0	0	0	19.3	0	13
0	0	0	0	0	11	0	0	0	71.7	0	0	0	0	0	17.3	0	18
0	0	0	0	0	12.1	0	0	0	71.9	0	0	0	0	0	16	0	22
0	0	0	0	0	14.2	0	0	0	72.8	0	0	0	0	0	13	0	33
0	0	0	0	0	16.2	0	0	0	73.4	0	0	0	0	0	10.4	0	43
0.23	0	0	0.006	0	0	0	0	0	76.86	0	0	19.84	0	0.024	0	3.04	22.4
0.83	0	0	0.01	0	0	0	0	0	76.216	0	0	19.87	0	0.044	0	3.03	26.51
1.41	0	0	0.013	0	0	0	0	0	75.603	0	0	19.87	0	0.064	0	3.04	29.64
0.03	0	0	0	0	0	0	0	0	77.97	0	0	22	0	0	0	0	28.55
0.13	0	0	0	0	0	0	0	0	77.87	0	0	22	0	0	0	0	23.1
0.33	0	0	0	0	0	0	0	0	77.67	0	0	22	0	0	0	0	26.1
0.69	0	0	0	0	0	0	0	0	77.31	0	0	22	0	0	0	0	28.1
0	0	0	0	0	10.6	0	0	0	70.4	0	0	1.2	0	0	17.8	0	25.1
0.06	0	0	0	0	10.5	0	0	0	70.64	0	0	0.9	0	0	17.9	0	29.6
0.09	0	0	0	0	10.1	0	0	0	71.11	0	0	0.6	0	0	18.1	0	33.1
0.11	0	0	0	0	10.6	0	0	0	70.69	0	0	0.5	0	0	18.1	0	38.5
0	0.01	0	0	0	16.1	0	0	0	55.79	0	0	9.6	0	0	18.5	0	44.4
0	0.07	0	0	0	16.1	0	0	0	55.73	0	0	9.6	0	0	18.5	0	46.8
0	0.21	0	0	0	16.1	0	0	0	55.59	0	0	9.6	0	0	18.5	0	54.9
0	0.31	0	0	0	16.1	0	0	0	55.49	0	0	9.6	0	0	18.5	0	62.1
0	0.4	0	0	0	16.1	0	0	0	55.4	0	0	9.6	0	0	18.5	0	65.1
0	0.54	0	0	0	16.1	0	0	0	55.26	0	0	9.6	0	0	18.5	0	53.2
0	0.06	0	0	0	0	0	0	0	67.94	0	0	17	0	0	15	0	24.4
0	0.23	0	0	0	0	0	0	0	67.77	0	0	17	0	0	15	0	25.2
0	0.48	0	0	0	0	0	0	0	67.52	0	0	17	0	0	15	0	22.1
0	0.88	0	0	0	0	0	0	0	67.12	0	0	17	0	0	15	0	42.1
0.065	0	0	0	0	5.4	0	0	0	73.835	0	0	0.12	0	0.33	20.25	0	16.1
0.016	0.011	0	0	0	18.21	0	0	0	65.993	0	0	0	0	0	15.77	0	41.4
0.02	0.01	0	0	0	26.4	0	0	0	57.8	0	0	0	0	0	15.77	0	64.4
0.6	0	0	0	0	0	0	0	0	81.4	0	0	18	0	0	0	0	17
0.6	0	0	0	0	0	0	2	0	79.4	0	0	18	0	0	0	0	37
0.6	0	0	0	0	0	0	0	0	67.16	0	0	21.59	0	0	0	0	21.5
0.63	0	0	0	0	0	0	2.97	0	64.78	0	0	21.78	0	0	0	0	36.5
0.6	0	0	0	0	0	0	5.86	0	63.5	0	0	22	0	0	0	0	50
0.07	0.06	0.008	0.004	0	16.13	0	0	0	55.158	0	0	9.64	0	0.45	18.48	0	43
0.07	0.21	0.008	0.004	0	16.13	0	0	0	55.008	0	0	9.64	0	0.45	18.48	0	54
0.07	0.31	0.008	0.004	0	16.13	0	0	0	54.908	0	0	9.64	0	0.45	18.48	0	62
0.07	0.4	0.008	0.004	0	16.13	0	0	0	54.818	0	0	9.64	0	0.45	18.48	0	65
0.07	0.54	0.008	0.004	0	16.13	0	0	0	54.678	0	0	9.64	0	0.45	18.48	0	53
0.04	0.04	0	0	0	9	0	0	0	70.92	0	0.2	1.2	0	0.4	18.2	0	30.4
0.04	0.04	0	0	0	9	0	0	0	70.92	0	0.2	1.2	0	0.4	18.2	0	25.7
0.04	0.04	0	0	0	9	0	0	0	70.92	0	0.2	1.2	0	0.4	18.2	0	19.5
0.079	0.02	0	0	0	10.28	0	0	0	70.381	0	0	0.64	0	0.3	18.3	0	25.5
0.2	0.027	0	0	0	10.2	0	0	0	70.093	0	0	0.69	0	0.45	18.34	0	24.725
0	0	0	0	0	20	0	0	0	75	0	0	0	0	0	5	0	60
0	0	0	0	0	15	0	0	0	75	0	0	0	0	0	10	0	30
0	0	0	0	0	10	0	0	0	75	0	0	0	0	0	15	0	20
0	0	0	0	0	8	0	0	0	74	0	0	0	0	0	18	0	16
0.028	0	0	0	0	9.5	0	0	0	73.872	0	0	0	0	0	16.6	0	19
0.01	0	0	0	0	14.1	0	0	0	68.8	0	0	0	0	0.01	17.8	0	53
0.00004	0.0001	0.00001	0.00001	0	8	0	0	0	71.99952	0	0.00002	0.0001	0	0.0002	20	0	16
0.00004	0.0001	0.00001	0.00001	0	10	0	0	0	71.99952	0	0.00002	0.0001	0	0.0002	18	0	22
0.00004	0.0001	0.00001	0.00001	0	10	0	0	0	69.99952	0	0.00002	0.0001	0	0.0002	20	0	20
0.00004	0.0001	0.00001	0.00001	0	12	0	0	0	71.99952	0	0.00002	0.0001	0	0.0002	16	0	28
0.00004	0.0001	0.00001	0.00001	0	12	0	0	0	69.99952	0	0.00002	0.0001	0	0.0002	18	0	26
0.00004	0.0001	0.00001	0.00001	0	12	0	0	0	67.99952	0	0.00002	0.0001	0	0.0002	20	0	24
0.00004	0.0001	0.00001	0.00001	0	8	0	0	0	71.99952	0	0.00002	0.0001	0	0.0002	20	0	16
0.00004	0.0001	0.00001	0.00001	0	10	0	0	0	71.99952	0	0.00002	0.0001	0	0.0002	18	0	20
0.00004	0.0001	0.00001	0.00001	0	10	0	0	0	69.99952	0	0.00002	0.0001	0	0.0002	20	0	18
0.00004	0.0001	0.00001	0.00001	0	12	0	0	0	71.99952	0	0.00002	0.0001	0	0.0002	16	0	24
0.00004	0.0001	0.00001	0.00001	0	12	0	0	0	69.99952	0	0.00002	0.0001	0	0.0002	18	0	21
0.00004	0.0001	0.00001	0.00001	0	12	0	0	0	67.99952	0	0.00002	0.0001	0	0.0002	20	0	19
0.025	0.018	0.01	0.007	0	8.28	0	0	0	72.21	0	0.02	0.82	0	0.3	18.31	0	18
0.074	0	0.013	0.002	0	11.85	0	0	0	67.981	0	0.1	1.64	0	0.32	18.02	0	34
0.047	0	0.022	0.005	0	18.8	0	0	0	53.696	0	0.44	1.73	0	0.56	24.7	0	94
0.055	0	0.027	0.008	0	13.01	0	0	0	65.73	0	2.09	1.4	0	0.53	17.15	0	78
0.027	0.31	0.011	0.003	0	7.11	0	0	0	62.329	0	0.03	8.75	0	0.43	21	0	65
0.034	0.26	0.022	0.012	0	6.48	0	0	0	63.212	0	0	9.55	0	0.13	20.3	0	41
0.041	0	0.02	0.004	0	12.34	0	0	0	58.255	0	2.2	5.17	0	0.4	21.57	0	64
0.91	0	0.009	0.017	0	4.1	0	0	0	77.974	0	0	15.7	0	1.29	0	0	21
0.06	0.04	0	0	0	7.9	0	0	0	74.4	0	0	0	0	0	17.6	0	16
0.02	0.12	0	0	0	12.8	0	0	0	68.96	0	0	0	0	0	18.1	0	30
0.02	0.004	0	0	0	12.7	0	0	0	69.676	0	0	0	0	0	17.6	0	36
0.03	0.004	0	0	0	17.8	0	0	0	64.366	0	0	0	0	0	17.8	0	44
0.06	0.11	0	0	0	7.1	0	0	0	74.83	0	0	0	0	0	17.9	0	14
0.02	0	0.004	0.012	0	15.9	0	0	0	68.704	0	0	0.06	0	0	15.3	0	52.9
0.007	0.006	0.01	0.01	0	23	0	0	0	61.127	0	0	0.04	0	0	15.8	0	64.4
0.006	0.007	0.01	0.014	0	15	0	0	0	49.42	0	0	0.04	20.2	0	15.3	0	27.6
0.017	0.004	0.002	0.002	0	15.8	0	0	0	68.23	0	0	0.001	0	0.04	15.9	0	48.3
0.011	0.007	0.002	0.002	0	24.7	0	0	0	59.86	0	0	0.003	0	0.015	15.4	0	70.15
0.004	0.002	0.008	0.003	0	15.8	0	0	0	67.28	0	0	0	0	1.4	15.5	0	25.3
0	0	0	0	0	10.1	0	0	0	64.35	0	0	0	9.55	0	16	0	18.4
0.6	0	0	0	0	0	0	0	0	81.4	0	0	18	0	0	0	0	13
0.6	0	0	0	0	0	0	1.5	0	79.9	0	0	18	0	0	0	0	30
0	0	0	0	0	32	0	0	0	39	0	3	0	0	0	26	0	62
0	0.3	0	0	0	32	0	0	0	38.7	0	3	0	0	0	26	0	38
0	0.3	0	0	0	32	0	0	0	38.7	0	3	0	0	0	26	0	25
0	0.7	0	0	0	32	0	0	0	38.3	0	3	0	0	0	26	0	20
0.028	0.0034	0	0	0	15.05	0	0.05	0	72.7166	0	0	1.09	0	0.002	11.06	0	26.3
0.028	0.0036	0	0	0	14.99	0	0.06	0	70.3384	0	0	1.1	0	2.5	10.98	0	19.9
0.028	0.0034	0	0	0	15.04	0	2.47	0	70.3246	0	0	1.08	0	0.034	11.02	0	38.3
0.012	0.006	0	0	0	40	0	0	0	39.982	0	0	0	0	0	20	0	131
0.07	0	0	0	0	9.43	0	0	0	69.61	0	0	1.56	0	0.59	18.74	0	39.1
0.014	0.004	0	0	0	20	1	0	0	58.982	0	0	0	0	0	20	0	17.25
0.015	0.0038	0	0	0	20	0	0	0	59.9812	0	0	0	0	0	20	0	58
0.042	0	0	0	0	10.9	0.52	0	0	67.598	0	0	1.49	0	0.55	18.9	0	18.4
0.6	0	0	0	0	0	0	0	0	84.4	0	0	15	0	0	0	0	13
0.6	0	0	0	0	0	0	0	0	79.4	0	0	20	0	0	0	0	15.5
0.4	0	0	0	0	0	0	0	0	74.6	0	0	25	0	0	0	0	12.5
0.35	0	0	0	0	0	0	0	0	71.65	0	0	28	0	0	0	0	15
0.7	0	0	0	0	0	0	0	0	84.3	0	0	15	0	0	0	0	16.5
0.5	0	0	0	0	0	0	0	0	77.5	0	0	22	0	0	0	0	13.5
0.64	0	0	0	0	0	0	0	0	77.36	0	0	22	0	0	0	0	18.5
0.6	0	0	0	0	0	0	0	0	87.4	0	0	12	0	0	0	0	12.5
0.6	0	0	0	0	0	0	0	0	85.4	0	0	14	0	0	0	0	12
0.7	0	0	0	0	0	0	0	0	82.3	0	0	17	0	0	0	0	16.5
0.6	0	0	0	0	0	0	0	0	82.4	0	0	17	0	0	0	0	13.75
0.4	0	0	0	0	0	0	0	0	72.1	0	0	27.5	0	0	0	0	16.5
0.5	0	0	0	0	0	0	0	0	74.5	0	0	25	0	0	0	0	17.5
0.35	0	0	0	0	0	0	0	0	69.65	0	0	30	0	0	0	0	19.5
0.2	0	0	0	0	0	0	0	0	69.8	0	0	30	0	0	0	0	11.5
0.3	0	0	0	0	0	0	0	0	72.2	0	0	27.5	0	0	0	0	11.5
0.9	0	0	0	0	0	0	0	0	79.1	0	0	20	0	0	0	0	26
0.9	0	0	0	0	0	0	0	0	81.6	0	0	17.5	0	0	0	0	24.5
0.9	0	0	0	0	0	0	0	0	84.1	0	0	15	0	0	0	0	23.75
0.6	0	0	0	0	0	0	0	0	77.4	0	0	22	0	0	0	0	47
0.6	0	0	0	0	0	0	0	0	77.4	0	0	22	0	0	0	0	38
0.004	0.003	0.025	0.001	0	15.6	0	0	0	64.317	0	2.5	0.03	0	0.02	17.5	0	49.6
0.02	0.009	0.022	0.001	0	15.6	0	0	0	64.188	0	2.5	0.03	0	0.03	17.6	0	50.8
0.02	0.002	0.027	0.002	0	14	0	0	0	66.409	0	2.4	0.03	0	0.01	17.1	0	46.6
0.005	0.001	0.026	0.002	0	15.6	0	0	0	63.866	0	2.6	0.19	0	0.01	17.7	0	49.8
0.016	0.008	0.025	0.002	0	10.8	0	0	0	68.899	0	0.3	0.85	0	0.1	19	0	33.5
0.026	0.038	0.024	0.002	0	11.2	0	0	0	68.23	0	0.3	1.18	0	0.1	18.9	0	34.5
0.003	0.004	0.025	0.002	0	12.1	0	0	0	68.232	0	2.6	0.02	0	0.014	17	0	40.2
0.009	0.003	0.024	0.002	0	12.2	0	0	0	68.016	0	2.7	0.03	0	0.016	17	0	40.8
0.018	0.004	0.027	0.002	0	12	0	0	0	68.305	0	2.7	0.03	0	0.014	16.9	0	39.8
0.046	0.004	0.026	0.002	0	11.9	0	0	0	68.562	0	2.7	0.03	0	0.03	16.7	0	39.3
0.075	0.003	0.024	0.002	0	12	0	0	0	68.236	0	2.6	0.03	0	0.03	17	0	39.5
0.003	0.013	0.026	0.002	0	12	0	0	0	68.411	0	2.6	0.03	0	0.015	16.9	0	38.7
0.003	0.023	0.026	0.002	0	12	0	0	0	68.226	0	2.7	0.03	0	0.19	16.8	0	39
0.003	0.061	0.025	0.002	0	12.1	0	0	0	68.061	0	2.6	0.03	0	0.018	17.1	0	38.5
0.003	0.087	0.026	0.002	0	11.8	0	0	0	68.723	0	2.5	0.03	0	0.029	16.8	0	36.9
0.004	0.004	0.029	0.002	0	12	0	0	0	67.927	0	2.7	0.21	0	0.024	17.1	0	39.1
0.003	0.041	0.027	0.002	0	12	0	0	0	68.297	0	2.7	0.21	0	0.02	16.7	0	38.6
0.004	0.004	0.03	0.002	0	12	0	0	0	67.856	0	2.7	0.78	0	0.024	16.6	0	40.8
0.003	0.042	0.026	0.002	0	11.9	0	0	0	67.607	0	2.6	0.8	0	0.02	17	0	38.8
0.055	0.003	0.029	0.002	0	12	0	0	0	66.7	0	2.7	1.37	0	0.041	17.1	0	41.9
0.004	0.046	0.024	0.002	0	12.1	0	0	0	66.644	0	2.5	1.46	0	0.02	17.2	0	40.6
0.003	0.002	0.023	0.002	0	12	0	0	0	70.128	0	0.9	0.02	0	0.022	16.9	0	36.1
0.003	0.001	0.023	0.002	0	12	0	0	0	70.761	0	0.32	0.02	0	0.02	16.85	0	35.5
0.0006	0.001	0.02	0.001	0	15.32	0	0	0	64.4774	0	2.45	0.02	0	0.01	17.7	0	49
0.002	0.0011	0.004	0.0004	0	15.75	0	0	0	64.9895	0	2.28	0.02	0	0.003	16.95	0	49.7
0.002	0.0043	0.004	0.0024	0	15.72	0	0	0	60.8673	0	2.29	3.95	0	0.03	17.13	0	52
0.003	0.0071	0.004	0.0002	0	15.4	0	0	0	69.1557	0	2.29	0.03	0	0.02	13.09	0	46.8
0.074	0.004	0.004	0.0002	0	15.65	0	0	0	64.9178	0	2.28	0.02	0	0.03	17.02	0	48.9
0.002	0.0974	0.004	0.0005	0	15.56	0	0	0	65.0561	0	2.29	0.01	0	0.03	16.95	0	46.3
0.003	0.0069	0.004	0.0003	0	15.51	0	0	0	66.9658	0	2.31	0.03	0	1.82	13.35	0	43.4
0.05	0.042	0.017	0.001	0	19.85	0	0	0	52.98	0	0.04	1.83	0	1.08	24.11	0	53.1
0.05	0.04	0.023	0.001	0	13.11	0	0	0	66.256	0	2.11	1.81	0	0.52	16.08	0	43.1
0.018	0.1	0.027	0.0013	0	12.5	0	0	0	67.2737	0	2.3	0.83	0	0.49	16.46	0	39.5
0.02	0.02	0.023	0.002	0	10.22	0	0	0	69.545	0	0.01	1.03	0	0.57	18.56	0	32.4
0.02	0.094	0.025	0.002	0	12.89	0	0	0	66.679	0	2.39	0.81	0	0.5	16.59	0	40.5
0.004	0.003	0.025	0.001	0	15.6	0	0	0	64.317	0	2.5	0.03	0	0.02	17.5	0	50.6
0.02	0.009	0.022	0.001	0	15.6	0	0	0	64.188	0	2.5	0.03	0	0.03	17.6	0	51.3
0.02	0.002	0.027	0.002	0	14	0	0	0	66.409	0	2.4	0.03	0	0.01	17.1	0	47.3
0.005	0.001	0.026	0.002	0	15.6	0	0	0	63.866	0	2.6	0.19	0	0.01	17.7	0	51.2
0.016	0.008	0.025	0.002	0	10.8	0	0	0	68.899	0	0.3	0.85	0	0.1	19	0	34.1
0.026	0.038	0.024	0.002	0	11.2	0	0	0	68.23	0	0.3	1.18	0	0.1	18.9	0	34.7
0.003	0.004	0.025	0.002	0	12.1	0	0	0	68.232	0	2.6	0.02	0	0.014	17	0	41
0.009	0.003	0.024	0.002	0	12.2	0	0	0	68.016	0	2.7	0.03	0	0.016	17	0	41.2
0.018	0.004	0.027	0.002	0	12	0	0	0	68.305	0	2.7	0.03	0	0.014	16.9	0	41
0.046	0.004	0.026	0.002	0	11.9	0	0	0	68.562	0	2.7	0.03	0	0.03	16.7	0	40.4
0.075	0.003	0.024	0.002	0	12	0	0	0	68.236	0	2.6	0.03	0	0.03	17	0	40.4
0.003	0.013	0.026	0.002	0	12	0	0	0	68.411	0	2.6	0.03	0	0.015	16.9	0	40
0.003	0.023	0.026	0.002	0	12	0	0	0	68.226	0	2.7	0.03	0	0.19	16.8	0	40.2
0.003	0.061	0.025	0.002	0	12.1	0	0	0	68.061	0	2.6	0.03	0	0.018	17.1	0	39.9
0.003	0.087	0.026	0.002	0	11.8	0	0	0	68.723	0	2.5	0.03	0	0.029	16.8	0	38.1
0.004	0.004	0.029	0.002	0	12	0	0	0	67.927	0	2.7	0.21	0	0.024	17.1	0	40.4
0.003	0.041	0.027	0.002	0	12	0	0	0	68.297	0	2.7	0.21	0	0.02	16.7	0	39.5
0.004	0.004	0.03	0.002	0	12	0	0	0	67.856	0	2.7	0.78	0	0.024	16.6	0	41.2
0.003	0.042	0.026	0.002	0	11.9	0	0	0	67.607	0	2.6	0.8	0	0.02	17	0	39.7
0.055	0.003	0.029	0.002	0	12	0	0	0	66.7	0	2.7	1.37	0	0.041	17.1	0	42.7
0.004	0.046	0.024	0.002	0	12.1	0	0	0	66.644	0	2.5	1.46	0	0.02	17.2	0	41.5
0.003	0.002	0.023	0.002	0	12	0	0	0	70.128	0	0.9	0.02	0	0.022	16.9	0	36.8
0.003	0.001	0.023	0.002	0	12	0	0	0	70.761	0	0.32	0.02	0	0.02	16.85	0	36.3
0.0006	0.001	0.02	0.001	0	15.32	0	0	0	64.4774	0	2.45	0.02	0	0.01	17.7	0	49.7
0.002	0.0011	0.004	0.0004	0	15.75	0	0	0	64.9895	0	2.28	0.02	0	0.003	16.95	0	50.3
0.002	0.0043	0.004	0.0024	0	15.72	0	0	0	60.8673	0	2.29	3.95	0	0.03	17.13	0	52.5
0.003	0.0071	0.004	0.0002	0	15.4	0	0	0	69.1557	0	2.29	0.03	0	0.02	13.09	0	48
0.074	0.004	0.004	0.0002	0	15.65	0	0	0	64.9178	0	2.28	0.02	0	0.03	17.02	0	49.8
0.002	0.0974	0.004	0.0005	0	15.56	0	0	0	65.0561	0	2.29	0.01	0	0.03	16.95	0	48
0.003	0.0069	0.004	0.0003	0	15.51	0	0	0	66.9658	0	2.31	0.03	0	1.82	13.35	0	44
0.05	0.042	0.017	0.001	0	19.85	0	0	0	52.98	0	0.04	1.83	0	1.08	24.11	0	53.6
0.05	0.04	0.023	0.001	0	13.11	0	0	0	66.256	0	2.11	1.81	0	0.52	16.08	0	44
0.018	0.1	0.027	0.0013	0	12.5	0	0	0	67.2737	0	2.3	0.83	0	0.49	16.46	0	41.1
0.02	0.099	0.016	0.001	0	12.57	0	0	0	65.554	0	2.33	0.83	0	0.49	18.09	0	42.3
0.02	0.097	0.013	0.001	0	12.7	0	0	0	63.479	0	2.34	0.8	0	0.48	20.07	0	45.5
0.021	0.109	0.013	0.001	0	12.48	0	0	0	58.896	0	2.34	0.83	0	0.49	24.82	0	47.5
0.022	0.108	0.015	0.001	0	18.57	0	0	0	52.544	0	2.32	0.84	0	0.5	25.08	0	53.2
0.021	0.085	0.016	0.002	0	14.84	0	0	0	58.676	0	2.4	0.8	0	0.48	22.68	0	48.3
0.019	0.105	0.018	0.001	0	12.58	0	0	0	67.327	0	2.42	0.84	0	0.21	16.48	0	42.1
0.017	0.01	0.016	0.002	0	12.58	0	0	0	67.865	0	2.3	0.8	0	0.06	16.35	0	41.9
0.0188	0.127	0.015	0.001	0	12.53	0	0	0	67.4482	0	2.34	1.01	0	0.04	16.47	0	41.9
0.019	0.107	0.015	0.001	0	14.78	0	0	0	65.018	0	2.31	0.83	0	0.5	16.42	0	48.9
0.021	0.001	0.015	0.001	0	11.11	0	0	0	67.892	0	2.26	0.74	0	0.01	17.95	0	37.6
0.019	0.094	0.016	0.001	0	12.64	0	0	0	67.99	0	2.29	0.02	0	0.5	16.43	0	41.5
0.018	0.087	0.016	0.001	0	12.58	0	0	0	68.568	0	0.95	0.84	0	0.5	16.44	0	41.6
0.018	0.001	0.013	0.001	0	14.87	0	0	0	60.437	0	1.01	0.74	0	0.02	22.89	0	50
0.02	0.002	0.014	0.001	0	25.23	0	0	0	48.623	0	2.33	0.75	0	0.02	23.01	0	66
0.017	0.002	0.014	0.001	0	20.18	0	0	0	52.096	0	2.34	0.74	0	0	24.61	0	55.5
0.018	0.033	0.025	0.001	0	12.63	0	0	0	67.363	0	2.27	0.87	0	0.49	16.3	0	40.9
0.018	0.003	0.015	0.001	0	12.78	0	0	0	67.193	0	2.27	0.75	0	0.49	16.48	0	40.5
0.024	0.003	0.024	0.004	0	14.67	0	0	0	64.705	0	2.31	0.83	0	0.02	17.41	0	49.5
0.03	0.001	0.027	0.002	0	15.97	0	0	0	62.77	0	2.3	0.82	0	0.01	18.07	0	50.4
0.023	0.006	0.025	0.002	0	13.93	0	0	0	65.964	0	2.33	0.85	0	0.02	16.85	0	47.9
0.019	0.014	0.014	0.001	0	10.08	0	0	0	68.842	0	2.3	1.95	0	0.5	16.28	0	37.5
0.48	0	0	0	0	0	0	0	0	78.68	0	0	19.9	0	0.46	0.48	0	7.5
0.48	0	0	0	0	0	0	0	0	78.68	0	0	19.9	0	0.46	0.48	0	8
0.48	0	0	0	0	0	0	0	0	78.68	0	0	19.9	0	0.46	0.48	0	8.1
0.48	0	0	0	0	0	0	0	0	78.68	0	0	19.9	0	0.46	0.48	0	8.5
0.48	0	0	0	0	0	0	0	0	78.68	0	0	19.9	0	0.46	0.48	0	9.5
0.48	0	0	0	0	0	0	0	0	78.68	0	0	19.9	0	0.46	0.48	0	11.5
0.48	0	0	0	0	0	0	0	0	78.68	0	0	19.9	0	0.46	0.48	0	12.2
0.48	0	0	0	0	0	0	0	0	78.68	0	0	19.9	0	0.46	0.48	0	13
0.48	0	0	0	0	0	0	0	0	78.68	0	0	19.9	0	0.46	0.48	0	17
